Repository: abdmalik01/Synthex_V3_4_2_Battery_Evidence_Fix

# Synthex — Materials Intelligence Platform

Synthex turns scientific PDFs into source-tracked materials data. Its deterministic
pipeline, optional provider extraction, evidence checks, canonical archive, and
durable jobs are separate concerns: a provider response is never automatically
scientific truth. The legacy gas-sensing V2 workflow remains available.

## Scope of this research-metadata branch

`research-metadata-only` builds on the deployed application code and publishes
benchmark scripts, scientific gold/locks, audit summaries, and tests. It adds
**no third-party corpus PDFs, publisher source-data workbooks, or ZIP files**.
Those source bytes remain local or at their publishers; this branch alone
cannot reproduce source-byte checks. See `docs/REPRODUCIBILITY.md` and
`docs/SOURCES_AND_LICENSES.md` before interpreting benchmark results. The
`benchmark/omitted_binary_manifest.json` records the path, size, and SHA-256
of 55 omitted local source files without redistributing their bytes.

## First five minutes

1. Create a Python 3.11+ environment and install `requirements.txt`.
2. Run focused metadata/provider tests. The full `tests_v3` suite also needs
   locally obtained source files that match the committed source locks; see
   `docs/REPRODUCIBILITY.md` (on Windows, use the venv interpreter explicitly).
3. Start the read-only/research UI with `streamlit run platform_app.py` or the
   API with `uvicorn synthex_platform.api:app --reload`.
4. For a public single-server deployment, follow `docs/PUBLIC_DEPLOYMENT.md`.

For a public, signed-in single-server deployment, use
[`docs/PUBLIC_DEPLOYMENT.md`](docs/PUBLIC_DEPLOYMENT.md). Do not publish the
local research checkout or expose the FastAPI operator routes as a shortcut.

### Explore Results

**Explore Results** lets researchers browse and filter the structured information Synthex
extracted from the current paper without reading archive JSON. It uses the already-built session
archive and performs only local, deterministic filtering. Opening the Explorer never re-runs PDF
parsing or calls Gemini, Serper, embeddings, or the web.

The default Results view shows canonical observations. **Include quarantined** is an explicit
option; included records remain visibly marked with their ownership, admission status, and
rejection reason. Materials, processes, experiments, calculations, evidence, and relationships
have separate views. Selecting a result reveals source tracking: title, DOI, page, exact evidence
snippet, evidence origin/strength, ownership, admission status, and estimated status. The current
filtered result set can be downloaded as CSV without changing the archive.

Researcher-facing trust labels (`Verified`, `Admitted`, `Estimated`, `Needs review`) summarize—but
never replace—the exact machine admission, ownership, evidence, uncertainty, and quarantine fields.
Paper summaries and result highlights are deterministic projections of the validated archive; they
do not invoke an LLM or invent scientific conclusions.

The long-term goal is research usefulness comparable to large materials-data infrastructures, with Synthex differentiated by linking literature-derived **processing → structure/material → computation → experimental conditions → performance** with explicit provenance.

# Real-paper replay benchmark

This benchmark does **not** pretend to be live Gemini extraction. It contains compact expected-value records derived from published source pages so that schema behavior, normalization, batch merging, heat maps and radar plots can be tested offline.

Cases included:

1. Wang et al., *Advanced Functional Materials* (2025), DOI `10.1002/adfm.202419057`: In2O3 SRLS NO2 sensor; response 460.9 at 10 ppm; response/recovery 27/570 s; calibration slope 56.91 ppm^-1; selectivity stated as response ratio >400.
2. *RSC Advances* (2024), DOI `10.1039/D3RA07507A`: 2%Au/1%ZnO/In2O3 isopropanol sensor; t90 response/recovery 78/49 s at 100 ppm.
3. *Zeitschrift für Naturforschung B* (2025), DOI `10.1515/znb-2024-0113`: Ni–In2O3/ZnO H2S sensor; 4.4/5.2 s at 100 ppm and 300 °C; LOD 0.57 ppm; qualitative H2S selectivity.
4. *Sensors* (2026), DOI `10.3390/s26154675`: ZnO / Dy-doped ZnO / Y-doped ZnO response and response/recovery table; explicit selectivity inversion ratios used as benchmark entries.

Use `python benchmark/build_expected_records.py`, then `pytest -q`.

## Li2FeTiO4 battery benchmark

`benchmark_battery_material.py` reports separate structural, value, condition-association, and provenance metrics.
The five gold performance facts must match the 700 °C Li2FeTiO4 sample, property, value, unit, applicable cycle
and method, and value-bearing evidence. The paper's conflicting 0.1 C versus 1 C long-term cycling statements
are represented explicitly; the benchmark does not select one rate merely to award condition credit.

Benchmark extraction is paper-only. Serper enrichment is not part of this scoring path.

File: benchmark/outputs/corpus/before/batteries_11_00011_extracted_document.json
{
  "source": {
    "title": "Electrochemical Impedance Spectroscopy-Based Characterization and Modeling of Lithium-Ion Batteries Based on Frequency Selection",
    "doi": "10.3390/batteries11010011",
    "url": "https://doi.org/10.3390/batteries11010011",
    "year": 2025,
    "authors": [
      "Yuechan Xiao",
      "Xinrong Huang",
      "Jinhao Meng",
      "Yipu Zhang",
      "Vaclav Knap",
      "Daniel-Ioan Stroe"
    ]
  },
  "paper_types": [
    "impedance_eis",
    "battery_dataset_modelling",
    "electrochemical_performance"
  ],
  "materials": [
    {
      "material_id": "mat_anode_raw",
      "name": "Li(NiCoMn)O 2",
      "formula": "Li(NiCoMn)O2",
      "role": "anode",
      "composition_raw": "Li(NiCoMn)O 2",
      "evidence": [
        {
          "page": 5,
          "section": "Table 1. Battery parameters.",
          "text_snippet": "Anode material Li(NiCoMn)O 2",
          "source_type": "table",
          "confidence": 0.9
        }
      ]
    },
    {
      "material_id": "mat_cathode_raw",
      "name": "Plumbago",
      "role": "cathode",
      "composition_raw": "Plumbago",
      "evidence": [
        {
          "page": 5,
          "section": "Table 1. Battery parameters.",
          "text_snippet": "Cathode material Plumbago",
          "source_type": "table",
          "confidence": 0.9
        }
      ]
    }
  ],
  "shared_protocols": [
    {
      "protocol_id": "proto_1",
      "name": "Testing and EIS Characterization Protocol",
      "charge_protocol": {
        "mode": "CC-CV",
        "constant_current": {
          "raw_value": "0.2 C (0.7 A)",
          "value": 0.2,
          "unit": "C",
          "qualifier": "exact"
        },
        "voltage_limit": {
          "raw_value": "4.2 V",
          "value": 4.2,
          "unit": "V",
          "qualifier": "exact"
        },
        "cutoff_current": {
          "raw_value": "0.02 C (0.07 A)",
          "value": 0.02,
          "unit": "C",
          "qualifier": "exact"
        },
        "additional_steps": []
      },
      "discharge_protocol": {
        "mode": "CC",
        "current": {
          "raw_value": "0.2 C",
          "value": 0.2,
          "unit": "C",
          "qualifier": "exact"
        },
        "cutoff_voltage": {
          "raw_value": "2.5 V",
          "value": 2.5,
          "unit": "V",
          "qualifier": "exact"
        },
        "cutoff_voltages": [],
        "additional_steps": []
      },
      "impedance_protocol": {
        "method": "EIS",
        "frequency_min": {
          "raw_value": "0.001 Hz",
          "value": 0.001,
          "unit": "Hz",
          "qualifier": "exact"
        },
        "frequency_max": {
          "raw_value": "10,000 Hz",
          "value": 10000.0,
          "unit": "Hz",
          "qualifier": "exact"
        },
        "amplitude": {
          "raw_value": "5 mV",
          "value": 5.0,
          "unit": "mV",
          "qualifier": "exact"
        }
      },
      "electrochemical_testing": {
        "voltage_min": {
          "raw_value": "2.5 V",
          "value": 2.5,
          "unit": "V",
          "qualifier": "exact"
        },
        "voltage_max": {
          "raw_value": "4.2 V",
          "value": 4.2,
          "unit": "V",
          "qualifier": "exact"
        },
        "c_rate_definition": "0.2 C = 0.7 A",
        "equipment": [
          "MULTI AUTOLAB M204",
          "MHW-200"
        ],
        "evidence": [
          {
            "page": 5,
            "section": "3. Experiment Method",
            "text_snippet": "The temperature chamber is MHW-200 produced by NEWARE in Shenzhen, China, which enables the tested battery to stay in a specific constant-temperature environment. The electrochemical workstation is MULTI AUTOLAB M204, produced by Metrohm in Beijing, China, measuring the battery EIS.",
            "source_type": "text",
            "confidence": 0.9
          }
        ]
      },
      "cell_assembly": {
        "cell_format": "Cylindrical, 18650",
        "evidence": [
          {
            "page": 5,
            "section": "Table 1. Battery parameters.",
            "text_snippet": "Format Cylindrical, 18650",
            "source_type": "table",
            "confidence": 0.9
          }
        ]
      },
      "evidence": []
    }
  ],
  "battery_groups": [
    {
      "group_id": "group_ncr18650ga",
      "battery_ids": [
        "Panasonic_NCR18650GA"
      ],
      "variant_label": "Panasonic NCR18650GA",
      "chemistry": "NCM-Graphite",
      "cathode": "Plumbago",
      "anode": "Li(NiCoMn)O2",
      "cell_format": "Cylindrical, 18650",
      "temperature": {
        "raw_value": "-20 to 20 °C",
        "unit": "°C",
        "qualifier": "range"
      },
      "protocol_refs": [
        "proto_1"
      ],
      "measured_variables": [
        "impedance",
        "ohmic resistance",
        "SEI resistance",
        "charge transfer resistance"
      ],
      "performance_points": [
        {
          "property": "nominal_capacity",
          "raw_value": "3500 mAh",
          "value": 3500.0,
          "unit": "mAh",
          "qualifier": "exact",
          "method": "discharge test",
          "evidence": [
            {
              "page": 5,
              "section": "Table 1. Battery parameters.",
              "text_snippet": "Nominal capacity 3500 mAh",
              "source_type": "table",
              "confidence": 0.9
            }
          ]
        },
        {
          "property": "nominal_voltage",
          "raw_value": "3.7 V",
          "value": 3.7,
          "unit": "V",
          "qualifier": "exact",
          "evidence": [
            {
              "page": 5,
              "section": "Table 1. Battery parameters.",
              "text_snippet": "Nominal voltage 3.7 V",
              "source_type": "table",
              "confidence": 0.9
            }
          ]
        },
        {
          "property": "internal_resistance",
          "raw_value": "25 m Ω",
          "value": 25.0,
          "unit": "mΩ",
          "qualifier": "exact",
          "evidence": [
            {
              "page": 5,
              "section": "Table 1. Battery parameters.",
              "text_snippet": "Battery internal resistance 25 m Ω",
              "source_type": "table",
              "confidence": 0.9
            }
          ]
        }
      ],
      "qualitative_findings": [
        "R0 has a negative correlation with temperature, mainly due to the electrolyte viscosity increase and decrease in ion conductivity at low temperatures.",
        "Both RSEI and Rct increase exponentially as temperature decreases.",
        "The model developed for a frequency of 20 Hz has the highest accuracy and widest applicability for state estimation over a broad range of temperatures and SOCs.",
        "At 20 Hz in narrow ranges (T: 0 to 20 °C, SOC: 40% to 60%), R2 is 0.97675 and RMSE is 0.00712."
      ],
      "evidence": [
        {
          "page": 6,
          "section": "3.2. Experimental Results",
          "text_snippet": "The ohmic resistance has a negative correlation with the temperature, as shown in Figure 5a.",
          "source_type": "text",
          "confidence": 0.9
        }
      ]
    }
  ],
  "extraction_notes": [
    "In Table 1 of the original document, 'Anode material' is listed as 'Li(NiCoMn)O 2' and 'Cathode material' is listed as 'Plumbago'. Typically, Li(NiCoMn)O2 is the cathode active material and plumbago (graphite) is the anode active material. Per Core Rule 14, this potential typo/swap has been preserved as reported in the source text without silent correction."
  ]
}

File: benchmark/outputs/corpus/before/batteries_11_00011_raw_model_output.json
{
  "source": {
    "title": "Electrochemical Impedance Spectroscopy-Based Characterization and Modeling of Lithium-Ion Batteries Based on Frequency Selection",
    "doi": "10.3390/batteries11010011",
    "url": "https://doi.org/10.3390/batteries11010011",
    "year": 2025,
    "authors": [
      "Yuechan Xiao",
      "Xinrong Huang",
      "Jinhao Meng",
      "Yipu Zhang",
      "Vaclav Knap",
      "Daniel-Ioan Stroe"
    ],
    "dataset_source": null
  },
  "paper_types": [
    "impedance_eis",
    "battery_dataset_modelling",
    "electrochemical_performance"
  ],
  "materials": [
    {
      "material_id": "mat_anode_raw",
      "name": "Li(NiCoMn)O 2",
      "formula": "Li(NiCoMn)O2",
      "role": "anode",
      "composition_raw": "Li(NiCoMn)O 2",
      "morphology": null,
      "phase": null,
      "synthesis": null,
      "evidence": [
        {
          "page": 5,
          "section": "Table 1. Battery parameters.",
          "text_snippet": "Anode material Li(NiCoMn)O 2",
          "source_type": "table",
          "confidence": "high"
        }
      ]
    },
    {
      "material_id": "mat_cathode_raw",
      "name": "Plumbago",
      "formula": null,
      "role": "cathode",
      "composition_raw": "Plumbago",
      "morphology": null,
      "phase": null,
      "synthesis": null,
      "evidence": [
        {
          "page": 5,
          "section": "Table 1. Battery parameters.",
          "text_snippet": "Cathode material Plumbago",
          "source_type": "table",
          "confidence": "high"
        }
      ]
    }
  ],
  "shared_protocols": [
    {
      "protocol_id": "proto_1",
      "name": "Testing and EIS Characterization Protocol",
      "charge_protocol": {
        "mode": "CC-CV",
        "constant_current": {
          "raw_value": "0.2 C (0.7 A)",
          "value": 0.2,
          "unit": "C",
          "qualifier": "exact"
        },
        "voltage_limit": {
          "raw_value": "4.2 V",
          "value": 4.2,
          "unit": "V",
          "qualifier": "exact"
        },
        "cutoff_current": {
          "raw_value": "0.02 C (0.07 A)",
          "value": 0.02,
          "unit": "C",
          "qualifier": "exact"
        },
        "additional_steps": []
      },
      "discharge_protocol": {
        "mode": "CC",
        "current": {
          "raw_value": "0.2 C",
          "value": 0.2,
          "unit": "C",
          "qualifier": "exact"
        },
        "cutoff_voltage": {
          "raw_value": "2.5 V",
          "value": 2.5,
          "unit": "V",
          "qualifier": "exact"
        },
        "cutoff_voltages": [],
        "additional_steps": []
      },
      "impedance_protocol": {
        "method": "EIS",
        "frequency_min": {
          "raw_value": "0.001 Hz",
          "value": 0.001,
          "unit": "Hz",
          "qualifier": "exact"
        },
        "frequency_max": {
          "raw_value": "10,000 Hz",
          "value": 10000.0,
          "unit": "Hz",
          "qualifier": "exact"
        },
        "amplitude": {
          "raw_value": "5 mV",
          "value": 5.0,
          "unit": "mV",
          "qualifier": "exact"
        },
        "bias": null
      },
      "electrochemical_testing": {
        "cv_scan_rate": null,
        "voltage_min": {
          "raw_value": "2.5 V",
          "value": 2.5,
          "unit": "V",
          "qualifier": "exact"
        },
        "voltage_max": {
          "raw_value": "4.2 V",
          "value": 4.2,
          "unit": "V",
          "qualifier": "exact"
        },
        "c_rate_definition": "0.2 C = 0.7 A",
        "rate_capability_range": null,
        "long_term_cycles": null,
        "long_term_c_rate": null,
        "temperature": null,
        "equipment": [
          "MULTI AUTOLAB M204",
          "MHW-200"
        ],
        "evidence": [
          {
            "page": 5,
            "section": "3. Experiment Method",
            "text_snippet": "The temperature chamber is MHW-200 produced by NEWARE in Shenzhen, China, which enables the tested battery to stay in a specific constant-temperature environment. The electrochemical workstation is MULTI AUTOLAB M204, produced by Metrohm in Beijing, China, measuring the battery EIS.",
            "source_type": "text",
            "confidence": "high"
          }
        ]
      },
      "electrode_fabrication": null,
      "cell_assembly": {
        "cell_format": "Cylindrical, 18650",
        "counter_electrode": null,
        "reference_electrode": null,
        "separator": null,
        "electrolyte": null,
        "electrolyte_volume": null,
        "atmosphere": null,
        "glovebox_o2": null,
        "glovebox_h2o": null,
        "evidence": [
          {
            "page": 5,
            "section": "Table 1. Battery parameters.",
            "text_snippet": "Format Cylindrical, 18650",
            "source_type": "table",
            "confidence": "high"
          }
        ]
      },
      "evidence": []
    }
  ],
  "battery_groups": [
    {
      "group_id": "group_ncr18650ga",
      "battery_ids": [
        "Panasonic_NCR18650GA"
      ],
      "material_ref": null,
      "variant_label": "Panasonic NCR18650GA",
      "chemistry": "NCM-Graphite",
      "cathode": "Plumbago",
      "anode": "Li(NiCoMn)O2",
      "electrolyte": null,
      "cell_format": "Cylindrical, 18650",
      "temperature": {
        "raw_value": "-20 to 20 °C",
        "value": null,
        "unit": "°C",
        "qualifier": "range"
      },
      "calcination_temperature": null,
      "protocol_refs": [
        "proto_1"
      ],
      "charge_protocol": null,
      "discharge_protocol": null,
      "impedance_protocol": null,
      "electrochemical_testing": null,
      "electrode_fabrication": null,
      "cell_assembly": null,
      "measured_variables": [
        "impedance",
        "ohmic resistance",
        "SEI resistance",
        "charge transfer resistance"
      ],
      "performance_points": [
        {
          "property": "nominal_capacity",
          "raw_value": "3500 mAh",
          "value": 3500.0,
          "unit": "mAh",
          "qualifier": "exact",
          "cycle": null,
          "c_rate": null,
          "voltage_window": null,
          "temperature": null,
          "method": "discharge test",
          "evidence": [
            {
              "page": 5,
              "section": "Table 1. Battery parameters.",
              "text_snippet": "Nominal capacity 3500 mAh",
              "source_type": "table",
              "confidence": "high"
            }
          ]
        },
        {
          "property": "nominal_voltage",
          "raw_value": "3.7 V",
          "value": 3.7,
          "unit": "V",
          "qualifier": "exact",
          "cycle": null,
          "c_rate": null,
          "voltage_window": null,
          "temperature": null,
          "method": null,
          "evidence": [
            {
              "page": 5,
              "section": "Table 1. Battery parameters.",
              "text_snippet": "Nominal voltage 3.7 V",
              "source_type": "table",
              "confidence": "high"
            }
          ]
        },
        {
          "property": "internal_resistance",
          "raw_value": "25 m Ω",
          "value": 25.0,
          "unit": "mΩ",
          "qualifier": "exact",
          "cycle": null,
          "c_rate": null,
          "voltage_window": null,
          "temperature": null,
          "method": null,
          "evidence": [
            {
              "page": 5,
              "section": "Table 1. Battery parameters.",
              "text_snippet": "Battery internal resistance 25 m Ω",
              "source_type": "table",
              "confidence": "high"
            }
          ]
        }
      ],
      "qualitative_findings": [
        "R0 has a negative correlation with temperature, mainly due to the electrolyte viscosity increase and decrease in ion conductivity at low temperatures.",
        "Both RSEI and Rct increase exponentially as temperature decreases.",
        "The model developed for a frequency of 20 Hz has the highest accuracy and widest applicability for state estimation over a broad range of temperatures and SOCs.",
        "At 20 Hz in narrow ranges (T: 0 to 20 °C, SOC: 40% to 60%), R2 is 0.97675 and RMSE is 0.00712."
      ],
      "evidence": [
        {
          "page": 6,
          "section": "3.2. Experimental Results",
          "text_snippet": "The ohmic resistance has a negative correlation with the temperature, as shown in Figure 5a.",
          "source_type": "text",
          "confidence": "high"
        }
      ]
    }
  ],
  "extraction_notes": [
    "In Table 1 of the original document, 'Anode material' is listed as 'Li(NiCoMn)O 2' and 'Cathode material' is listed as 'Plumbago'. Typically, Li(NiCoMn)O2 is the cathode active material and plumbago (graphite) is the anode active material. Per Core Rule 14, this potential typo/swap has been preserved as reported in the source text without silent correction."
  ]
}

File: benchmark/outputs/corpus/before/batteries_11_00011_report.json
{
  "filename": "batteries-11-00011.pdf",
  "manifest": {
    "filename": "batteries-11-00011.pdf",
    "title": "Electrochemical Impedance Spectroscopy-Based Characterization and Modeling of Lithium-Ion Batteries Based on Frequency Selection",
    "document_type": "original_research",
    "subtypes": [
      "impedance_eis",
      "characterization",
      "battery_modelling",
      "temperature",
      "state_of_charge"
    ],
    "benchmark_priority": "A",
    "use": "EIS protocol/conditions/model benchmark"
  },
  "expected_domain": "batteries",
  "status": "completed",
  "failure_class": null,
  "serper_disabled": true,
  "pdf_text_extraction": {
    "success": true,
    "pages": 17,
    "prompt_characters": 66510,
    "truncated_at_180000": false,
    "table_markers": 19,
    "figure_markers": 72
  },
  "routing": {
    "domain": "batteries",
    "confidence": 0.978,
    "scores": {
      "additive_manufacturing": 0.0,
      "batteries": 20.75,
      "biomaterials": 0.0,
      "catalysis": 0.0,
      "corrosion": 0.0,
      "gas_sensing": 0.0,
      "mechanical": 0.0,
      "membranes": 0.0,
      "photovoltaics": 1.0,
      "semiconductors": 0.0,
      "thermoelectrics": 0.0
    },
    "matched_terms": {
      "additive_manufacturing": [],
      "batteries": [
        "lithium-ion",
        "li-ion",
        "battery",
        "batteries",
        "cathode",
        "anode",
        "electrolyte",
        "state of health",
        "state-of-health",
        "constant current",
        "constant voltage",
        "electrochemical impedance spectroscopy"
      ],
      "biomaterials": [],
      "catalysis": [],
      "corrosion": [],
      "gas_sensing": [],
      "mechanical": [],
      "membranes": [],
      "photovoltaics": [
        "photovoltaic"
      ],
      "semiconductors": [],
      "thermoelectrics": []
    },
    "paper_types": [
      "impedance_eis",
      "electrochemical_performance",
      "degradation_health",
      "battery_dataset_modelling",
      "cell_assembly"
    ],
    "method": "lexical_router_v1",
    "input_kind": "extracted_pdf_text",
    "correct": true
  },
  "model": "gemini-3.5-flash",
  "schema_validation_success": true,
  "extraction": {
    "paper_types": [
      "impedance_eis",
      "battery_dataset_modelling",
      "electrochemical_performance"
    ],
    "materials": 2,
    "shared_protocols": 1,
    "battery_groups": 1,
    "performance_points": 3,
    "archive_completeness": 1.0,
    "archive_semantic_warnings": [],
    "missing_fields": []
  },
  "coercion_candidates": {
    "recognized_alias_keys": [
      "battery_groups[0].performance_points[0].voltage_window",
      "battery_groups[0].performance_points[1].voltage_window",
      "battery_groups[0].performance_points[2].voltage_window"
    ],
    "invalid_qualifiers": [],
    "compact_quantity_strings": 27
  },
  "provenance": {
    "evidence_capable_records": 9,
    "records_with_evidence": 8,
    "record_coverage": 0.889,
    "snippets_checked": 8,
    "verbatim_match_coverage": 0.875,
    "unmatched_snippet_candidates": [
      {
        "location": "battery_groups[0]",
        "page": 6,
        "snippet": "The ohmic resistance has a negative correlation with the temperature, as shown in Figure 5a."
      }
    ],
    "records_without_evidence": [
      "shared_protocols[0]"
    ],
    "source_type_counts": {
      "table": 6,
      "text": 2
    }
  },
  "duplicate_facts": [],
  "condition_association_review": [],
  "review_contamination": {
    "is_review": false,
    "performance_points": 3,
    "materials_with_synthesis": 0,
    "manual_review_required": false,
    "note": null
  }
}

File: benchmark/outputs/corpus/before/batteries_11_00142_archive.json (part 1 of 2)
{
  "metadata": {
    "archive_id": "arc-ffe3e44791ebfa53",
    "schema_name": "synthex-archive",
    "schema_version": "3.4.0",
    "software_version": "3.4.2",
    "created_at": "2026-09-11T18:51:39.558596+00:00",
    "generator": "Synthex V3.4.2",
    "extractor_model": "gemini-3.5-flash",
    "domain": "batteries"
  },
  "sources": [
    {
      "source_id": "src-74b0c0fd21c78e3e",
      "source_type": "paper",
      "title": "Synthesis of Cathode Material Li2FeTiO4 for Lithium-Ion Batteries by Sol–Gel Method",
      "doi": "10.3390/batteries11040142",
      "url": "https://doi.org/10.3390/batteries11040142",
      "year": 2025,
      "authors": [
        "Pengqing Hou",
        "Qi Sun",
        "Shengxue Yan",
        "Guanglong Li",
        "Yingdong Qu",
        "Shaohua Luo"
      ]
    }
  ],
  "materials": [
    {
      "material_id": "mat-c59b37edf210e38e",
      "name": "Li2FeTiO4",
      "formula": "Li2FeTiO4",
      "composition": {},
      "elements": [],
      "structure": {
        "phase": "monoclinic phase (JCPDS#49-0207)"
      },
      "morphology": {
        "description": "regular cubic morphology, nanoparticles"
      },
      "defects": [],
      "dopants": [],
      "tags": [
        "cathode",
        "battery_material"
      ],
      "evidence": []
    }
  ],
  "devices": [
    {
      "device_id": "dev-2ff1afd3caa02994",
      "name": "Li2FeTiO4_600C",
      "device_type": "battery_cell",
      "material_ids": [
        "mat-c59b37edf210e38e"
      ],
      "configuration": {
        "chemistry": "Li-ion",
        "cathode": "Li2FeTiO4 (calcined at 600 °C)",
        "anode": "lithium metal",
        "electrolyte": "commercial lithium electrolyte",
        "cell_format": "CR2032",
        "source_group": "group_600",
        "variant_label": "Li2FeTiO4 calcined at 600 °C",
        "protocol_refs": [
          "proto_1"
        ],
        "counter_electrode": "lithium foils",
        "reference_electrode": "lithium foils",
        "separator": "Celgard 2400 polypropylene film",
        "cell_electrolyte": "commercial lithium electrolyte",
        "assembly_atmosphere": "argon"
      },
      "tags": [
        "battery"
      ],
      "evidence": []
    },
    {
      "device_id": "dev-72a5261c93e8e15c",
      "name": "Li2FeTiO4_700C",
      "device_type": "battery_cell",
      "material_ids": [
        "mat-c59b37edf210e38e"
      ],
      "configuration": {
        "chemistry": "Li-ion",
        "cathode": "Li2FeTiO4 (calcined at 700 °C)",
        "anode": "lithium metal",
        "electrolyte": "commercial lithium electrolyte",
        "cell_format": "CR2032",
        "source_group": "group_700",
        "variant_label": "Li2FeTiO4 calcined at 700 °C",
        "protocol_refs": [
          "proto_1"
        ],
        "counter_electrode": "lithium foils",
        "reference_electrode": "lithium foils",
        "separator": "Celgard 2400 polypropylene film",
        "cell_electrolyte": "commercial lithium electrolyte",
        "assembly_atmosphere": "argon"
      },
      "tags": [
        "battery"
      ],
      "evidence": []
    },
    {
      "device_id": "dev-5cf39466d99bff71",
      "name": "Li2FeTiO4_800C",
      "device_type": "battery_cell",
      "material_ids": [
        "mat-c59b37edf210e38e"
      ],
      "configuration": {
        "chemistry": "Li-ion",
        "cathode": "Li2FeTiO4 (calcined at 800 °C)",
        "anode": "lithium metal",
        "electrolyte": "commercial lithium electrolyte",
        "cell_format": "CR2032",
        "source_group": "group_800",
        "variant_label": "Li2FeTiO4 calcined at 800 °C",
        "protocol_refs": [
          "proto_1"
        ],
        "counter_electrode": "lithium foils",
        "reference_electrode": "lithium foils",
        "separator": "Celgard 2400 polypropylene film",
        "cell_electrolyte": "commercial lithium electrolyte",
        "assembly_atmosphere": "argon"
      },
      "tags": [
        "battery"
      ],
      "evidence": []
    }
  ],
  "processes": [
    {
      "process_id": "proc-9c7857385c4745c6",
      "name": "1",
      "family": "sol-gel",
      "sequence_index": 0,
      "inputs": [
        "citric acid (C6H8O7)",
        "CH3COOLi-2H2O",
        "FeCl2-4H2O",
        "Ti(OC4H9)4"
      ],
      "outputs": [],
      "parameters": [
        {
          "property": "temperature",
          "raw_value": "room temperature",
          "qualifier": "approx",
          "conditions": {},
          "evidence": []
        },
        {
          "property": "duration",
          "raw_value": "24 h",
          "value": 24.0,
          "unit": "h",
          "normalized_value": 86400.0,
          "normalized_unit": "s",
          "qualifier": "exact",
          "conditions": {},
          "evidence": []
        }
      ],
      "atmosphere": "air",
      "evidence": []
    },
    {
      "process_id": "proc-989280c754e7471c",
      "name": "2",
      "family": "sol-gel",
      "sequence_index": 1,
      "inputs": [],
      "outputs": [],
      "parameters": [
        {
          "property": "temperature",
          "raw_value": "65 °C",
          "value": 65.0,
          "unit": "°C",
          "normalized_value": 65.0,
          "normalized_unit": "°C",
          "qualifier": "exact",
          "conditions": {},
          "evidence": []
        },
        {
          "property": "duration",
          "raw_value": "5 h",
          "value": 5.0,
          "unit": "h",
          "normalized_value": 18000.0,
          "normalized_unit": "s",
          "qualifier": "exact",
          "conditions": {},
          "evidence": []
        }
      ],
      "atmosphere": "Ar",
      "evidence": []
    },
    {
      "process_id": "proc-77bfb27c07641cdf",
      "name": "3",
      "family": "sol-gel",
      "sequence_index": 2,
      "inputs": [],
      "outputs": [],
      "parameters": [
        {
          "property": "temperature",
          "raw_value": "120 °C",
          "value": 120.0,
          "unit": "°C",
          "normalized_value": 120.0,
          "normalized_unit": "°C",
          "qualifier": "exact",
          "conditions": {},
          "evidence": []
        },
        {
          "property": "duration",
          "raw_value": "24 h",
          "value": 24.0,
          "unit": "h",
          "normalized_value": 86400.0,
          "normalized_unit": "s",
          "qualifier": "exact",
          "conditions": {},
          "evidence": []
        }
      ],
      "atmosphere": "vacuum",
      "evidence": []
    },
    {
      "process_id": "proc-85a3ad7ef38bae96",
      "name": "4",
      "family": "sol-gel",
      "sequence_index": 3,
      "inputs": [],
      "outputs": [],
      "parameters": [
        {
          "property": "temperature",
          "raw_value": "500 °C",
          "value": 500.0,
          "unit": "°C",
          "normalized_value": 500.0,
          "normalized_unit": "°C",
          "qualifier": "exact",
          "conditions": {},
          "evidence": []
        },
        {
          "property": "duration",
          "raw_value": "8 h",
          "value": 8.0,
          "unit": "h",
          "normalized_value": 28800.0,
          "normalized_unit": "s",
          "qualifier": "exact",
          "conditions": {},
          "evidence": []
        }
      ],
      "atmosphere": "Ar",
      "evidence": []
    },
    {
      "process_id": "proc-6fe0e4b821953de9",
      "name": "5",
      "family": "sol-gel",
      "sequence_index": 4,
      "inputs": [],
      "outputs": [
        "mat-c59b37edf210e38e"
      ],
      "parameters": [],
      "atmosphere": "Ar",
      "evidence": []
    },
    {
      "process_id": "proc-46499893b4b3caa0",
      "name": "electrode fabrication",
      "family": "doctor blade",
      "inputs": [
        "Li2FeTiO4",
        "acetylene black",
        "polyvinylidene fluoride (PVDF)",
        "N-methyl-2-pyrrolidone (NMP)"
      ],
      "outputs": [
        "dev-2ff1afd3caa02994"
      ],
      "parameters": [
        {
          "property": "active_material_fraction",
          "raw_value": "80 wt%",
          "value": 80.0,
          "unit": "wt%",
          "normalized_value": 80.0,
          "normalized_unit": "%",
          "qualifier": "exact",
          "conditions": {},
          "evidence": []
        },
        {
          "property": "conductive_fraction",
          "raw_value": "10 wt%",
          "value": 10.0,
          "unit": "wt%",
          "normalized_value": 10.0,
          "normalized_unit": "%",
          "qualifier": "exact",
          "conditions": {},
          "evidence": []
        },
        {
          "property": "binder_fraction",
          "raw_value": "10 wt%",
          "value": 10.0,
          "unit": "wt%",
          "normalized_value": 10.0,
          "normalized_unit": "%",
          "qualifier": "exact",
          "conditions": {},
          "evidence": []
        },
        {
          "property": "mass_loading",
          "raw_value": "1.0 mg/cm2",
          "value": 1.0,
          "unit": "mg/cm2",
          "normalized_value": 1.0,
          "normalized_unit": "mg/cm²",
          "qualifier": "exact",
          "conditions": {},
          "evidence": []
        },
        {
          "property": "pressing_pressure",
          "raw_value": "10 MPa",
          "value": 10.0,
          "unit": "MPa",
          "normalized_value": 10.0,
          "normalized_unit": "MPa",
          "qualifier": "exact",
          "conditions": {},
          "evidence": []
        },
        {
          "property": "disk_diameter",
          "raw_value": "10 mm",
          "value": 10.0,
          "unit": "mm",
          "normalized_value": 10.0,
          "normalized_unit": "mm",
          "qualifier": "exact",
          "conditions": {},
          "evidence": []
        }
      ],
      "equipment": "Al foil",
      "evidence": []
    },
    {
      "process_id": "proc-e9db05a4baa39981",
      "name": "electrode fabrication",
      "family": "doctor blade",
      "inputs": [
        "Li2FeTiO4",
        "acetylene black",
        "polyvinylidene fluoride (PVDF)",
        "N-methyl-2-pyrrolidone (NMP)"
      ],
      "outputs": [
        "dev-72a5261c93e8e15c"
      ],
      "parameters": [
        {
          "property": "active_material_fraction",
          "raw_value": "80 wt%",
          "value": 80.0,
          "unit": "wt%",
          "normalized_value": 80.0,
          "normalized_unit": "%",
          "qualifier": "exact",
          "conditions": {},
          "evidence": []
        },
        {
          "property": "conductive_fraction",
          "raw_value": "10 wt%",
          "value": 10.0,
          "unit": "wt%",
          "normalized_value": 10.0,
          "normalized_unit": "%",
          "qualifier": "exact",
          "conditions": {},
          "evidence": []
        },
        {
          "property": "binder_fraction",
          "raw_value": "10 wt%",
          "value": 10.0,
          "unit": "wt%",
          "normalized_value": 10.0,
          "normalized_unit": "%",
          "qualifier": "exact",
          "conditions": {},
          "evidence": []
        },
        {
          "property": "mass_loading",
          "raw_value": "1.0 mg/cm2",
          "value": 1.0,
          "unit": "mg/cm2",
          "normalized_value": 1.0,
          "normalized_unit": "mg/cm²",
          "qualifier": "exact",
          "conditions": {},
          "evidence": []
        },
        {
          "property": "pressing_pressure",
          "raw_value": "10 MPa",
          "value": 10.0,
          "unit": "MPa",
          "normalized_value": 10.0,
          "normalized_unit": "MPa",
          "qualifier": "exact",
          "conditions": {},
          "evidence": []
        },
        {
          "property": "disk_diameter",
          "raw_value": "10 mm",
          "value": 10.0,
          "unit": "mm",
          "normalized_value": 10.0,
          "normalized_unit": "mm",
          "qualifier": "exact",
          "conditions": {},
          "evidence": []
        }
      ],
      "equipment": "Al foil",
      "evidence": []
    },
    {
      "process_id": "proc-1bee92fba7e90473",
      "name": "electrode fabrication",
      "family": "doctor blade",
      "inputs": [
        "Li2FeTiO4",
        "acetylene black",
        "polyvinylidene fluoride (PVDF)",
        "N-methyl-2-pyrrolidone (NMP)"
      ],
      "outputs": [
        "dev-5cf39466d99bff71"
      ],
      "parameters": [
        {
          "property": "active_material_fraction",
          "raw_value": "80 wt%",
          "value": 80.0,
          "unit": "wt%",
          "normalized_value": 80.0,
          "normalized_unit": "%",
          "qualifier": "exact",
          "conditions": {},
          "evidence": []
        },
        {
          "property": "conductive_fraction",
          "raw_value": "10 wt%",
          "value": 10.0,
          "unit": "wt%",
          "normalized_value": 10.0,
          "normalized_unit": "%",
          "qualifier": "exact",
          "conditions": {},
          "evidence": []
        },
        {
          "property": "binder_fraction",
          "raw_value": "10 wt%",
          "value": 10.0,
          "unit": "wt%",
          "normalized_value": 10.0,
          "normalized_unit": "%",
          "qualifier": "exact",
          "conditions": {},
          "evidence": []
        },
        {
          "property": "mass_loading",
          "raw_value": "1.0 mg/cm2",
          "value": 1.0,
          "unit": "mg/cm2",
          "normalized_value": 1.0,
          "normalized_unit": "mg/cm²",
          "qualifier": "exact",
          "conditions": {},
          "evidence": []
        },
        {
          "property": "pressing_pressure",
          "raw_value": "10 MPa",
          "value": 10.0,
          "unit": "MPa",
          "normalized_value": 10.0,
          "normalized_unit": "MPa",
          "qualifier": "exact",
          "conditions": {},
          "evidence": []
        },
        {
          "property": "disk_diameter",
          "raw_value": "10 mm",
          "value": 10.0,
          "unit": "mm",
          "normalized_value": 10.0,
          "normalized_unit": "mm",
          "qualifier": "exact",
          "conditions": {},
          "evidence": []
        }
      ],
      "equipment": "Al foil",
      "evidence": []
    }
  ],
  "experiments": [
    {
      "experiment_id": "exp-ec5b6a5735aa460b",
      "experiment_type": "battery performance / cycling",
      "material_ids": [
        "mat-c59b37edf210e38e"
      ],
      "device_ids": [
        "dev-2ff1afd3caa02994"
      ],
      "target": "battery performance and degradation",
      "conditions": [
        {
          "property": "calcination_temperature",
          "raw_value": "600 °C",
          "value": 600.0,
          "unit": "°C",
          "normalized_value": 600.0,
          "normalized_unit": "°C",
          "qualifier": "exact",
          "conditions": {},
          "evidence": []
        },
        {
          "property": "cv_scan_rate",
          "raw_value": "0.1 mV/s",
          "value": 0.1,
          "unit": "mV/s",
          "normalized_value": 0.0001,
          "normalized_unit": "V/s",
          "qualifier": "exact",
          "conditions": {},
          "evidence": []
        },
        {
          "property": "voltage_min",
          "raw_value": "1.5 V",
          "value": 1.5,
          "unit": "V",
          "normalized_value": 1.5,
          "normalized_unit": "V",
          "qualifier": "exact",
          "conditions": {},
          "evidence": []
        },
        {
          "property": "voltage_max",
          "raw_value": "4.8 V",
          "value": 4.8,
          "unit": "V",
          "normalized_value": 4.8,
          "normalized_unit": "V",
          "qualifier": "exact",
          "conditions": {},
          "evidence": []
        },
        {
          "property": "test_temperature",
          "raw_value": "ambient temperature",
          "qualifier": "approx",
          "conditions": {},
          "evidence": []
        },
        {
          "property": "c_rate_definition",
          "raw_value": "1 C = 300 mA/g",
          "value": "1 C = 300 mA/g",
          "qualifier": "categorical",
          "conditions": {},
          "evidence": []
        }
      ],
      "outputs": [
        {
          "property": "specific_surface_area",
          "raw_value": "61.61 m2/g",
          "value": 61.61,
          "unit": "m2/g",
          "normalized_value": 61.61,
          "normalized_unit": "m2/g",
          "qualifier": "exact",
          "conditions": {
            "variant": "Li2FeTiO4 calcined at 600 °C",
            "calcination_temperature": "600 °C"
          },
          "evidence": []
        },
        {
          "property": "warburg_coefficient",
          "raw_value": "637.7",
          "value": 637.7,
          "normalized_value": 637.7,
          "qualifier": "exact",
          "conditions": {
            "variant": "Li2FeTiO4 calcined at 600 °C",
            "calcination_temperature": "600 °C"
          },
          "evidence": []
        },
        {
          "property": "specific_capacity",
          "raw_value": "67.0 mAh g−1",
          "value": 67.0,
          "unit": "mAh/g",
          "normalized_value": 67.0,
          "normalized_unit": "mAh/g",
          "qualifier": "exact",
          "conditions": {
            "C_rate": "1 C",
            "variant": "Li2FeTiO4 calcined at 600 °C",
            "calcination_temperature": "600 °C"
          },
          "evidence": []
        },
        {
          "property": "specific_capacity",
          "raw_value": "68.0 mAh g−1",
          "value": 68.0,
          "unit": "mAh/g",
          "normalized_value": 68.0,
          "normalized_unit": "mAh/g",
          "qualifier": "exact",
          "conditions": {
            "C_rate": "0.1 C",
            "variant": "Li2FeTiO4 calcined at 600 °C",
            "calcination_temperature": "600 °C"
          },
          "evidence": []
        },
        {
          "property": "capacity_retention",
          "raw_value": "77.4%",
          "value": 77.4,
          "unit": "%",
          "normalized_value": 77.4,
          "normalized_unit": "%",
          "qualifier": "exact",
          "conditions": {
            "C_rate": "0.1 C",
            "variant": "Li2FeTiO4 calcined at 600 °C",
            "calcination_temperature": "600 °C"
          },
          "evidence": []
        }
      ],
      "protocol": "rate capability: 0.05 to 1 C",
      "evidence": []
    },
    {
      "experiment_id": "exp-3901c240b42403f8",
      "experiment_type": "battery performance / cycling",
      "material_ids": [
        "mat-c59b37edf210e38e"
      ],
      "device_ids": [
        "dev-72a5261c93e8e15c"
      ],
      "target": "battery performance and degradation",
      "conditions": [
        {
          "property": "calcination_temperature",
          "raw_value": "700 °C",
          "value": 700.0,
          "unit": "°C",
          "normalized_value": 700.0,
          "normalized_unit": "°C",
          "qualifier": "exact",
          "conditions": {},
          "evidence": []
        },
        {
          "property": "cv_scan_rate",
          "raw_value": "0.1 mV/s",
          "value": 0.1,
          "unit": "mV/s",
          "normalized_value": 0.0001,
          "normalized_unit": "V/s",
          "qualifier": "exact",
          "conditions": {},
          "evidence": []
        },
        {
          "property": "voltage_min",
          "raw_value": "1.5 V",
          "value": 1.5,
          "unit": "V",
          "normalized_value": 1.5,
          "normalized_unit": "V",
          "qualifier": "exact",
          "conditions": {},
          "evidence": []
        },
        {
          "property": "voltage_max",
          "raw_value": "4.8 V",
          "value": 4.8,
          "unit": "V",
          "normalized_value": 4.8,
          "normalized_unit": "V",
          "qualifier": "exact",
          "conditions": {},
          "evidence": []
        },
        {
          "property": "test_temperature",
          "raw_value": "ambient temperature",
          "qualifier": "approx",
          "conditions": {},
          "evidence": []
        },
        {
          "property": "c_rate_definition",
          "raw_value": "1 C = 300 mA/g",
          "value": "1 C = 300 mA/g",
          "qualifier": "categorical",
          "conditions": {},
          "evidence": []
        }
      ],
      "outputs": [
        {
          "property": "specific_surface_area",
          "raw_value": "84.22 m2/g",
          "value": 84.22,
          "unit": "m2/g",
          "normalized_value": 84.22,
          "normalized_unit": "m2/g",
          "qualifier": "exact",
          "conditions": {
            "variant": "Li2FeTiO4 calcined at 700 °C",
            "calcination_temperature": "700 °C"
          },
          "evidence": []
        },
        {
          "property": "charge_transfer_resistance",
          "raw_value": "1258.6 Ω",
          "value": 1258.6,
          "unit": "ohm",
          "normalized_value": 1258.6,
          "normalized_unit": "ohm",
          "qualifier": "exact",
          "conditions": {
            "variant": "Li2FeTiO4 calcined at 700 °C",
            "calcination_temperature": "700 °C"
          },
          "evidence": []
        },
        {
          "property": "warburg_coefficient",
          "raw_value": "438.4",
          "value": 438.4,
          "normalized_value": 438.4,
          "qualifier": "exact",
          "conditions": {
            "variant": "Li2FeTiO4 calcined at 700 °C",
            "calcination_temperature": "700 °C"
          },
          "evidence": []
        },
        {
          "property": "diffusion_coefficient",
          "raw_value": "1.096 × 10−12 cm2 s−1",
          "value": 1.096e-12,
          "unit": "cm2/s",
          "normalized_value": 1.096e-12,
          "normalized_unit": "cm²/s",
          "qualifier": "exact",
          "conditions": {
            "variant": "Li2FeTiO4 calcined at 700 °C",
            "calcination_temperature": "700 °C"
          },
          "evidence": []
        },
        {
          "property": "specific_capacity",
          "raw_value": "121.3 mAh/g",
          "value": 121.3,
          "unit": "mAh/g",
          "normalized_value": 121.3,
          "normalized_unit": "mAh/g",
          "qualifier": "exact",
          "conditions": {
            "cycle": 1,
            "C_rate": "0.1 C",
            "variant": "Li2FeTiO4 calcined at 700 °C",
            "calcination_temperature": "700 °C"
          },
          "evidence": []
        },
        {
          "property": "specific_capacity",
          "raw_value": "108.2 mAh/g",
          "value": 108.2,
          "unit": "mAh/g",
          "normalized_value": 108.2,
          "normalized_unit": "mAh/g",
          "qualifier": "exact",
          "conditions": {
            "cycle": 100,
            "C_rate": "0.1 C",
            "variant": "Li2FeTiO4 calcined at 700 °C",
            "calcination_temperature": "700 °C"
          },
          "evidence": []
        },
        {
          "property": "capacity_retention",
          "raw_value": "89.2%",
          "value": 89.2,
          "unit": "%",
          "normalized_value": 89.2,
          "normalized_unit": "%",
          "qualifier": "exact",
          "conditions": {
            "cycle": 100,
            "C_rate": "0.1 C",
            "variant": "Li2FeTiO4 calcined at 700 °C",
            "calcination_temperature": "700 °C"
          },
          "evidence": []
        },
        {
          "property": "specific_capacity",
          "raw_value": "72.6 mAh g−1",
          "value": 72.6,
          "unit": "mAh/g",
          "normalized_value": 72.6,
          "normalized_unit": "mAh/g",
          "qualifier": "exact",
          "conditions": {
            "C_rate": "1 C",
            "variant": "Li2FeTiO4 calcined at 700 °C",
            "calcination_temperature": "700 °C"
          },
          "evidence": []
        },
        {
          "property": "specific_capacity",
          "raw_value": "76.8 mAh g−1",
          "value": 76.8,
          "unit": "mAh/g",
          "normalized_value": 76.8,
          "normalized_unit": "mAh/g",
          "qualifier": "exact",
          "conditions": {
            "C_rate": "0.1 C",
            "variant": "Li2FeTiO4 calcined at 700 °C",
            "calcination_temperature": "700 °C"
          },
          "evidence": []
        },
        {
          "property": "capacity_retention",
          "raw_value": "79.9%",
          "value": 79.9,
          "unit": "%",
          "normalized_value": 79.9,
          "normalized_unit": "%",
          "qualifier": "exact",
          "conditions": {
            "C_rate": "0.1 C",
            "variant": "Li2FeTiO4 calcined at 700 °C",
            "calcination_temperature": "700 °C"
          },
          "evidence": []
        }
      ],
      "protocol": "rate capability: 0.05 to 1 C",
      "evidence": []
    },
    {
      "experiment_id": "exp-10e22b82ad37db59",
      "experiment_type": "battery performance / cycling",
      "material_ids": [
        "mat-c59b37edf210e38e"
      ],
      "device_ids": [
        "dev-5cf39466d99bff71"
      ],
      "target": "battery performance and degradation",
      "conditions": [
        {
          "property": "calcination_temperature",
          "raw_value": "800 °C",
          "value": 800.0,
          "unit": "°C",
          "normalized_value": 800.0,
          "normalized_unit": "°C",
          "qualifier": "exact",
          "conditions": {},
          "evidence": []
        },
        {
          "property": "cv_scan_rate",
          "raw_value": "0.1 mV/s",
          "value": 0.1,
          "unit": "mV/s",
          "normalized_value": 0.0001,
          "normalized_unit": "V/s",
          "qualifier": "exact",
          "conditions": {},
          "evidence": []
        },
        {
          "property": "voltage_min",
          "raw_value": "1.5 V",
          "value": 1.5,
          "unit": "V",
          "normalized_value": 1.5,
          "normalized_unit": "V",
          "qualifier": "exact",
          "conditions": {},
          "evidence": []
        },
        {
          "property": "voltage_max",
          "raw_value": "4.8 V",
          "value": 4.8,
          "unit": "V",
          "normalized_value": 4.8,
          "normalized_unit": "V",
          "qualifier": "exact",
          "conditions": {},
          "evidence": []
        },
        {
          "property": "test_temperature",
          "raw_value": "ambient temperature",
          "qualifier": "approx",
          "conditions": {},
          "evidence": []
        },
        {
          "property": "c_rate_definition",
          "raw_value": "1 C = 300 mA/g",
          "value": "1 C = 300 mA/g",
          "qualifier": "categorical",
          "conditions": {},
          "evidence": []
        }
      ],
      "outputs": [
        {
          "property": "specific_surface_area",
          "raw_value": "62.92 m2/g",
          "value": 62.92,
          "unit": "m2/g",
          "normalized_value": 62.92,
          "normalized_unit": "m2/g",
          "qualifier": "exact",
          "conditions": {
            "variant": "Li2FeTiO4 calcined at 800 °C",
            "calcination_temperature": "800 °C"
          },
          "evidence": []
        },
        {
          "property": "warburg_coefficient",
          "raw_value": "241.8",
          "value": 241.8,
          "normalized_value": 241.8,
          "qualifier": "exact",
          "conditions": {
            "variant": "Li2FeTiO4 calcined at 800 °C",
            "calcination_temperature": "800 °C"
          },
          "evidence": []
        },
        {
          "property": "specific_capacity",
          "raw_value": "58.7 mAh g−1",
          "value": 58.7,
          "unit": "mAh/g",
          "normalized_value": 58.7,
          "normalized_unit": "mAh/g",
          "qualifier": "exact",
          "conditions": {
            "C_rate": "1 C",
            "variant": "Li2FeTiO4 calcined at 800 °C",
            "calcination_temperature": "800 °C"
          },
          "evidence": []
        },
        {
          "property": "specific_capacity",
          "raw_value": "63.4 mAh g−1",
          "value": 63.4,
          "unit": "mAh/g",
          "normalized_value": 63.4,
          "normalized_unit": "mAh/g",
          "qualifier": "exact",
          "conditions": {
            "C_rate": "0.1 C",
            "variant": "Li2FeTiO4 calcined at 800 °C",
            "calcination_temperature": "800 °C"
          },
          "evidence": []
        },
        {
          "property": "capacity_retention",
          "raw_value": "76.8%",
          "value": 76.8,
          "unit": "%",
          "normalized_value": 76.8,
          "normalized_unit": "%",
          "qualifier": "exact",
          "conditions": {
            "C_rate": "0.1 C",
            "variant": "Li2FeTiO4 calcined at 800 °C",
            "calcination_temperature": "800 °C"
          },
          "evidence": []
        }
      ],
      "protocol": "rate capability: 0.05 to 1 C",
      "evidence": []
    }
  ],
  "calculations": [],
  "relationships": [
    {
      "relation_id": "rel-ff95b0cbc801a60b",
      "subject_id": "arc-ffe3e44791ebfa53",
      "predicate": "reported_by",
      "object_id": "src-74b0c0fd21c78e3e",
      "attributes": {},
      "evidence": []
    },
    {
      "relation_id": "rel-2a76f17691d35ddf",
      "subject_id": "mat-c59b37edf210e38e",
      "predicate": "processed_by",
      "object_id": "proc-9c7857385c4745c6",
      "attributes": {},
      "evidence": []
    },
    {
      "relation_id": "rel-d229568eeb6d093f",
      "subject_id": "mat-c59b37edf210e38e",
      "predicate": "processed_by",
      "object_id": "proc-989280c754e7471c",
      "attributes": {},
      "evidence": []
    },
    {
      "relation_id": "rel-0535ce908eccb553",
      "subject_id": "mat-c59b37edf210e38e",
      "predicate": "processed_by",
      "object_id": "proc-77bfb27c07641cdf",
      "attributes": {},
      "evidence": []
    },
    {
      "relation_id": "rel-150584a6b5ace924",
      "subject_id": "mat-c59b37edf210e38e",
      "predicate": "processed_by",
      "object_id": "proc-85a3ad7ef38bae96",
      "attributes": {},
      "evidence": []
    },
    {
      "relation_id": "rel-9df98477e735c50a",
      "subject_id": "mat-c59b37edf210e38e",
      "predicate": "processed_by",
      "object_id": "proc-6fe0e4b821953de9",
      "attributes": {},
      "evidence": []
    },
    {
      "relation_id": "rel-819617ef957fb2d4",
      "subject_id": "dev-2ff1afd3caa02994",
      "predicate": "contains_material",
      "object_id": "mat-c59b37edf210e38e",
      "attributes": {},
      "evidence": []
    },
    {
      "relation_id": "rel-7436fa4727909de6",
      "subject_id": "dev-2ff1afd3caa02994",
      "predicate": "processed_by",
      "object_id": "proc-46499893b4b3caa0",
      "attributes": {},
      "evidence": []
    },
    {
      "relation_id": "rel-122dab48835aab58",
      "subject_id": "dev-2ff1afd3caa02994",
      "predicate": "tested_in",
      "object_id": "exp-ec5b6a5735aa460b",
      "attributes": {},
      "evidence": []
    },
    {
      "relation_id": "rel-5022dcdce641034e",
      "subject_id": "dev-72a5261c93e8e15c",
      "predicate": "contains_material",
      "object_id": "mat-c59b37edf210e38e",
      "attributes": {},
      "evidence": []
    },
    {
      "relation_id": "rel-5382309e94a11847",
      "subject_id": "dev-72a5261c93e8e15c",
      "predicate": "processed_by",
      "object_id": "proc-e9db05a4baa39981",
      "attributes": {},
      "evidence": []
    },
    {
      "relation_id": "rel-bbed42fbc7fdeb16",
      "subject_id": "dev-72a5261c93e8e15c",
      "predicate": "tested_in",
      "object_id": "exp-3901c240b42403f8",
      "attributes": {},
      "evidence": []
    },
    {
      "relation_id": "rel-cee10fa32ee4cc0a",
      "subject_id": "dev-5cf39466d99bff71",
      "predicate": "contains_material",
      "object_id": "mat-c59b37edf210e38e",
      "attributes": {},
      "evidence": []
    },
    {
      "relation_id": "rel-84d77a00a2d13772",
      "subject_id": "dev-5cf39466d99bff71",
      "predicate": "processed_by",
      "object_id": "proc-1bee92fba7e90473",
      "attributes": {},
      "evidence": []
    },
    {
      "relation_id": "rel-bd8ac74df05f58ed",
      "subject_id": "dev-5cf39466d99bff71",
      "predicate": "tested_in",
      "object_id": "exp-10e22b82ad37db59",
      "attributes": {},
      "evidence": []
    }
  ],
  "domain_payloads": [
    {
      "domain": "batteries",
      "schema_version": "1.2.0",
      "tags": [
        "materials_synthesis",
        "electrode_fabrication",
        "cell_assembly",
        "electrochemical_performance",
        "impedance_eis"
      ],
      "values": {
        "dataset_source": null,
        "paper_types": [
          "materials_synthesis",
          "electrode_fabrication",
          "cell_assembly",
          "electrochemical_performance",
          "impedance_eis"
        ],
        "materials": [
          {
            "material_id": "mat_li2fetio4",
            "name": "Li2FeTiO4",
            "formula": "Li2FeTiO4",
            "role": "cathode",
            "composition_raw": "Li2FeTiO4",
            "morphology": "regular cubic morphology, nanoparticles",
            "phase": "monoclinic phase (JCPDS#49-0207)",
            "synthesis": {
              "method": "sol-gel",
              "precursors": [
                "citric acid (C6H8O7)",
                "CH3COOLi-2H2O",
                "FeCl2-4H2O",
                "Ti(OC4H9)4"
              ],
              "solvents": [
                "anhydrous ethanol"
              ],
              "chelating_agents": [
                "citric acid"
              ],
              "precursor_ratio_raw": "2.05.1:1",
              "steps": [
                {
                  "step": "1",
                  "temperature": {
                    "raw_value": "room temperature",
                    "qualifier": "approx"
                  },
                  "duration": {
                    "raw_value": "24 h",
                    "value": 24.0,
                    "unit": "h",
                    "qualifier": "exact"
                  },
                  "atmosphere": "air",
                  "details": "First, citric acid was dissolved in anhydrous ethanol. Then, CH3COOLi-2H2O, FeCl2-4H2O, and Ti(OC4H9)4 were added at a molar ratio of 2.05.1:1, and homogenized by continuous stirring for 24 h at room temperature.",
                  "evidence": []
                },
                {
                  "step": "2",
                  "temperature": {
                    "raw_value": "65 °C",
                    "value": 65.0,
                    "unit": "°C",
                    "qualifier": "exact"
                  },
                  "duration": {
                    "raw_value": "5 h",
                    "value": 5.0,
                    "unit": "h",
                    "qualifier": "exact"
                  },
                  "details": "The gel was obtained by continued heating in a water bath at 65 °C for 5 h.",
                  "evidence": []
                },
                {
                  "step": "3",
                  "temperature": {
                    "raw_value": "120 °C",
                    "value": 120.0,
                    "unit": "°C",
                    "qualifier": "exact"
                  },
                  "duration": {
                    "raw_value": "24 h",
                    "value": 24.0,
                    "unit": "h",
                    "qualifier": "exact"
                  },
                  "atmosphere": "vacuum",
                  "details": "Dried in a vacuum drying oven at 120 °C for 24 h to obtain sample precursors.",
                  "evidence": []
                },
                {
                  "step": "4",
                  "temperature": {
                    "raw_value": "500 °C",
                    "value": 500.0,
                    "unit": "°C",
                    "qualifier": "exact"
                  },
                  "duration": {
                    "raw_value": "8 h",
                    "value": 8.0,
                    "unit": "h",
                    "qualifier": "exact"
                  },
                  "atmosphere": "Ar",
                  "details": "The precursors were placed in a tube furnace under an Ar atmosphere and precalcined at 500 °C for 8 h.",
                  "evidence": []
                },
                {
                  "step": "5",
                  "details": "The precursors were subjected to secondary calcination at several temperature ranges (600 °C, 700 °C, 800 °C) and fully milled.",
                  "evidence": []
                }
              ],
              "calcination_temperatures": [
                {
                  "raw_value": "500 °C",
                  "value": 500.0,
                  "unit": "°C",
                  "qualifier": "exact"
                },
                {
                  "raw_value": "600 °C",
                  "value": 600.0,
                  "unit": "°C",
                  "qualifier": "exact"
                },
                {
                  "raw_value": "700 °C",
                  "value": 700.0,
                  "unit": "°C",
                  "qualifier": "exact"
                },
                {
                  "raw_value": "800 °C",
                  "value": 800.0,
                  "unit": "°C",
                  "qualifier": "exact"
                }
              ],
              "atmosphere": "Ar",
              "evidence": []
            },
            "evidence": []
          }
        ],
        "shared_protocols": [
          {
            "protocol_id": "proto_1",
            "name": "Standard testing & fabrication protocol",
            "electrochemical_testing": {
              "cv_scan_rate": {
                "raw_value": "0.1 mV/s",
                "value": 0.1,
                "unit": "mV/s",
                "qualifier": "exact"
              },
              "voltage_min": {
                "raw_value": "1.5 V",
                "value": 1.5,
                "unit": "V",
                "qualifier": "exact"
              },
              "voltage_max": {
                "raw_value": "4.8 V",
                "value": 4.8,
                "unit": "V",
                "qualifier": "exact"
              },
              "c_rate_definition": "1 C = 300 mA/g",
              "rate_capability_range": "0.05 to 1 C",
              "long_term_cycles": 100,
              "long_term_c_rate": "0.1 C",
              "temperature": {
                "raw_value": "ambient temperature",
                "qualifier": "approx"
              },
              "equipment": [
                "CHI760E electrochemical workstation",
                "LAND-CT2001A system"
              ],
              "evidence": []
            },
            "electrode_fabrication": {
              "active_material": "Li2FeTiO4",
              "active_material_fraction": {
                "raw_value": "80 wt%",
                "value": 80.0,
                "unit": "wt%",
                "qualifier": "exact"
              },
              "conductive_additive": "acetylene black",
              "conductive_fraction": {
                "raw_value": "10 wt%",
                "value": 10.0,
                "unit": "wt%",
                "qualifier": "exact"
              },
              "binder": "polyvinylidene fluoride (PVDF)",
              "binder_fraction": {
                "raw_value": "10 wt%",
                "value": 10.0,
